Repository: jmartin4nrel/HOPP-1

# Hybrid Optimization and Performance Platform

As part of NREL's [Hybrid Energy Systems Research](https://www.nrel.gov/wind/hybrid-energy-systems-research.html), this
software assesses optimal designs for the deployment of utility-scale hybrid energy plants, particularly considering wind,
solar and storage.

## Examples

The examples can be run by installing HOPP, then cloning the repo and calling each example file.

##### Basic Simulation
`python examples/simulate_hybrid.py`

##### Flicker Map
`python examples/flicker.py`

##### Single Location Analysis
`python examples/analysis/single_location.py`

##### Wind Layout Optimization
`python examples/optimization/layout_opt/wind_run.py`

##### Hybrid Layout Optimization
`python examples/optimization/layout_opt/hybrid_run.py`

## HOPP-demos

The https://github.com/dguittet/HOPP-demos repo contains a more full featured example with detailed technical and financial inputs, a few scenarios and the optimal PV, Wind, and Battery design results.

File: examples/efuel/inputs/doe_inputs.csv
doe_input,duplicate,whole_plot,sorbent_wt_pct,hyd_P_bar,hyd_T_C,H2_conc_pct,CO2_uptake,CO_prod,MeOH_prod,CH4_prod,DME_prod,CO2_des,Total_prod,CO_sel,MeOH_sel,CH4_sel,DME_sel,CO2_conv,C_bal
1,-0.5,1,1,30,250,100,95.07429426,60.20033626,43.04318839,3.553337055,0.100055623,0,108.1122536,56.23556919,40.44930037,3.224621826,0.090508611,114.7921982,1.137134432
1,0,1,1,30,200,100,57.49310634,19.06692656,53.18855021,0.002524269,0,0,72.25800104,26.36163808,73.63478516,0.003576758,0,126.1176013,1.256811566
0,0,1,1,10,250,100,79.35173039,70.31629068,18.98638248,0.498662036,0.005776908,0,89.8071121,78.27700785,21.15604372,0.560570413,0.00637801,114.5080907,1.131759971
1,0,1,1,10,200,100,72.75200968,24.03705161,39.00025552,0,0.003545458,0,63.04085259,38.12466083,61.86968394,0,0.005655232,88.22528556,0.866516992
0,0.5,1,1,30,250,100,83.34903984,44.16545221,39.52774758,0.825740698,0,0,84.51894049,52.2581468,46.75912249,0.982730716,0,101.6540678,1.014036162
0,-1,2,5.05,30,250,100,123.3157461,48.47555861,55.80782685,0.139921806,0,0,104.4233073,46.39123731,53.4715606,0.13720209,0,84.79859502,0.846796217
1,0,2,5.05,10,200,100,87.88692261,28.03549837,31.44853944,0.054390724,0,0,59.53842854,46.95897517,52.94863209,0.092392737,0,67.81805533,0.677443546
0,0,2,5.05,30,250,100,110.5310677,38.65407964,44.71259615,1.337999589,0,0,84.70467538,45.62709614,52.78991531,1.582988546,0,76.79166419,0.766342687
1,1,2,5.05,30,250,100,102.7099637,37.42382074,43.74776014,0.691620745,0.003128656,0,81.86633028,45.71201422,53.43953364,0.844648916,0.003803229,79.80280872,0.79706318
1,0,2,5.05,30,200,100,85.33969492,6.75265119,43.87576262,0.065530217,0.028703398,0,50.72264743,13.26753186,86.53451084,0.137682384,0.060274909,59.47444967,0.594361715
0,-1,3,10,30,250,100,80.83377138,33.11751994,48.18284474,2.0022416,0.323676207,1.282630463,84.90891295,39.61048962,56.2632031,3.381227773,0.745079507,109.8124715,1.050413849
1,0,3,10,10,200,100,46.26468136,9.449989567,32.32373198,1.194047708,0,0.376434891,43.34420415,21.94622797,75.2710085,2.782763533,0,93.6694118,0.936874585
0,0,3,10,30,250,100,69.00833895,18.29228929,44.85095288,3.424863666,0,0,66.56810584,27.46104405,67.42601066,5.112945287,0,96.77084233,0.964638576
0,0,3,10,10,250,100,65.16011545,45.88077154,14.97579531,1.993806445,0,0,62.8503733,72.99812107,23.82763858,3.174240344,0,96.48249661,0.964552823
1,0,3,10,30,200,100,53.84370771,0.117481337,46.12740442,1.025146371,0,0,47.27003213,0.248648439,97.57936225,2.171989315,0,88.0388661,0.877911907
1,1,3,10,30,250,100,67.57728189,15.94699907,40.67898378,2.676806184,0,0,59.30278904,26.88555576,68.59490836,4.519535875,0,88.07573926,0.87755511

File: examples/efuel/inputs/doe_inputs_adj.csv
doe_input,duplicate,whole_plot,sorbent_wt_pct,hyd_P_bar,hyd_T_C,H2_conc_pct,CO2_uptake,CO_prod,MeOH_prod,CH4_prod,DME_prod,CO2_des,Total_prod,CO_sel,MeOH_sel,CH4_sel,DME_sel,CO2_conv,C_bal,adj_MeOH_prod,log_inc_MeOH,log_inc_CO2,rec_ratio,prod_sing,prod_rec,tonne_cat,h2_ratio,LCOM
1,0,1,1,30,250,100,95.07429426,60.20033626,43.04318839,3.553337055,0.100055623,0,108.1122536,56.23556919,40.44930037,3.224621826,0.090508611,100,1.137134432,37.49661481,1.774886868,0,2.644367035,38.24456369,101.1326635,1329.212256,0.216094416,0.769782072
1,0,1,1,30,200,100,57.49310634,19.06692656,53.18855021,0.002524269,0,0,72.25800104,26.36163808,73.63478516,0.003576758,0,100,1.256811566,42.17377246,1.421031315,0,1.50061645,42.31644361,63.50075139,1969.623186,0.188328788,0.791694144
0,0,1,1,10,250,100,79.35173039,70.31629068,18.98638248,0.498662036,0.005776908,0,89.8071121,78.27700785,21.15604372,0.560570413,0.00637801,100,1.131759971,16.58082181,1.896768408,0,3.806375962,16.58082181,63.11284157,2507.942056,0.245857978,0.973518466
1,0,1,1,10,200,100,72.75200968,24.03705161,39.00025552,0,0.003545458,0,63.04085259,38.12466083,61.86968394,0,0.005655232,88.22528556,0.866516992,39.00025552,1.581270405,1.070950383,2.432776828,39.70512595,96.59371036,1830.46563,0.227567839,0.854256355
1,0,2,5.05,10,200,100,87.88692261,28.03549837,31.44853944,0.054390724,0,0,59.53842854,46.95897517,52.94863209,0.092392737,0,67.81805533,0.677443546,31.44853944,1.672572254,1.507612284,4.039327067,31.48238548,127.1676518,1765.943085,0.273414687,0.932229886
1,0,2,5.05,30,250,100,102.7099637,37.42382074,43.74776014,0.691620745,0.003128656,0,81.86633028,45.71201422,53.43953364,0.844648916,0.003803229,79.80280872,0.79706318,43.74776014,1.668017322,1.305290979,2.512121777,43.80243393,110.0370482,1260.660064,0.21788603,0.759558896
1,0,2,5.05,30,200,100,85.33969492,6.75265119,43.87576262,0.065530217,0.028703398,0,50.72264743,13.26753186,86.53451084,0.137682384,0.060274909,59.47444967,0.594361715,43.87576262,1.129222135,1.607728921,2.112073658,43.8776371,92.67280149,1432.742385,0.201690135,0.743177844
1,0,3,10,10,200,100,46.26468136,9.449989567,32.32373198,1.194047708,0,0.376434891,43.34420415,21.94622797,75.2710085,2.782763533,0,93.6694118,0.936874585,32.32373198,1.393206405,0.801444064,1.783881452,32.60142031,58.157069,2798.347033,0.220381582,0.93694086
0,0,3,10,10,250,100,65.16011545,45.88077154,14.97579531,1.993806445,0,0,62.8503733,72.99812107,23.82763858,3.174240344,0,96.48249661,0.964552823,14.97579531,1.881797419,0.546234525,3.778843788,14.97579531,56.59119108,2799.166769,0.251814312,1.001277043
1,0,3,10,30,200,100,53.84370771,0.117481337,46.12740442,1.025146371,0,0,47.27003213,0.248648439,97.57936225,2.171989315,0,88.0388661,0.877911907,46.12740442,0.383929802,1.077772352,1.260589188,46.25629813,58.3101893,2161.155889,0.193078809,0.801832796
1,0,3,10,30,250,100,67.57728189,15.94699907,40.67898378,2.676806184,0,0,59.30278904,26.88555576,68.59490836,4.519535875,0,88.07573926,0.87755511,40.67898378,1.497000065,1.076431464,1.743736694,40.83028562,71.19726726,1895.402843,0.216837497,0.825982323

File: examples/efuel/inputs/doe_inputs_out.csv
doe_input,duplicate,whole_plot,sorbent_wt_pct,hyd_P_bar,hyd_T_C,H2_conc_pct,CO2_uptake,CO_prod,MeOH_prod,CH4_prod,DME_prod,CO2_des,Total_prod,CO_sel,MeOH_sel,CH4_sel,DME_sel,CO2_conv,C_bal,h2_ratio,tonne_cat,prod_sing,prod_rec,rec_ratio,log_rec_ratio,log_inc_MeOH,log_inc_CO2,LCOM
1,0,1,1,30,250,100,95.07429426,60.20033626,43.04318839,3.553337055,0.100055623,0,108.1122536,56.23556919,40.44930037,3.224621826,0.090508611,100,1.137134432,0.216094416,1329.212256,38.24456369,101.1326635,2.644367035,0.422321735,1.774886868,0,0.769782072
1,0,1,1,30,200,100,57.49310634,19.06692656,53.18855021,0.002524269,0,0,72.25800104,26.36163808,73.63478516,0.003576758,0,100,1.256811566,0.188328788,1969.623186,42.31644361,63.50075139,1.50061645,0.176269703,1.421031315,0,0.791694144
1,0,1,1,10,200,100,72.75200968,24.03705161,39.00025552,0,0.003545458,0,63.04085259,38.12466083,61.86968394,0,0.005655232,88.22528556,0.866516992,0.227567839,1830.46563,39.70512595,96.59371038,2.432776828,0.386102271,1.581270405,1.070950383,0.854256355
1,0,2,5.05,30,250,100,102.7099637,37.42382074,43.74776014,0.691620745,0.003128656,0,81.86633028,45.71201422,53.43953364,0.844648916,0.003803229,79.80280872,0.79706318,0.21788603,1260.660064,43.80243393,110.0370482,2.512121777,0.400040688,1.668017322,1.305290979,0.759558896
1,0,2,5.05,30,200,100,85.33969492,6.75265119,43.87576262,0.065530217,0.028703398,0,50.72264743,13.26753186,86.53451084,0.137682384,0.060274909,59.47444967,0.594361715,0.201690135,1432.742385,43.8776371,92.67280152,2.112073658,0.32470906,1.129222135,1.607728921,0.743177844
1,0,2,5.05,10,200,100,87.88692261,28.03549837,31.44853944,0.054390724,0,0,59.53842854,46.95897517,52.94863209,0.092392737,0,67.81805533,0.677443546,0.273414687,1765.943085,31.48238548,127.1676518,4.039327067,0.60630902,1.672572254,1.507612284,0.932229886
1,0,3,10,30,250,100,67.57728189,15.94699907,40.67898378,2.676806184,0,0,59.30278904,26.88555576,68.59490836,4.519535875,0,88.07573926,0.87755511,0.216837497,1895.402843,40.83028562,71.19726724,1.743736694,0.241480907,1.497000065,1.076431464,0.825982323
1,0,3,10,30,200,100,53.84370771,0.117481337,46.12740442,1.025146371,0,0,47.27003213,0.248648439,97.57936225,2.171989315,0,88.0388661,0.877911907,0.193078809,2161.155889,46.25629813,58.3101893,1.260589188,0.100573578,0.383929802,1.077772352,0.801832796
1,0,3,10,10,200,100,46.26468136,9.449989567,32.32373198,1.194047708,0,0.376434891,43.34420415,21.94622797,75.2710085,2.782763533,0,93.6694118,0.936874585,0.220381582,2798.347033,32.60142031,58.157069,1.783881452,0.25136599,1.393206405,0.801444064,0.93694086
